Repository: SA-FIND/Flotation-Optimisation

# Flotation ML: leak-free grade forecasting in iron ore flotation
This project forecasts hourly concentrate grade (% Fe and % SiO2) in an industrial iron ore reverse flotation circuit from its process historian, and measures every model against a persistence baseline that repeats the last assay.

The historian (737,453 rows at about 20-second intervals) stores each hourly laboratory assay as a value repeated on every row until the next one. The pipeline rebuilds it as one row per real assay (3,381 rows), with lags of earlier assays and statistics of the process sensors over the interval before each assay. `tests/test_leakage.py` fails if any feature is computed from the current target, and `scripts/make_synthetic_flotation.py` writes a synthetic historian whose best achievable R² is about 0.5, so a near-perfect score on it points to a leak. Models are chosen by `TimeSeriesSplit` cross-validation on the training period only.

## Results

Correction, October 2026: earlier versions of this README reported R² = 0.993 (Fe) and 0.994 (SiO₂). Those numbers came from target leakage. The momentum features `y.diff(lag)` contained the current assay, and the test set was passed to XGBoost as `eval_set`. Both are fixed, and `tests/test_leakage.py` fails on the old features.

Temporal 80/20 split: train 10 Mar to 7 Aug 2017 (2,704 assays), test 7 Aug to 9 Sep 2017 (677 assays). Skill is 1 - MSE(model) / MSE(persistence), so any positive value beats repeating the last assay.

| Model (test period) | Fe conc. R² | Fe skill | SiO₂ conc. R² | SiO₂ skill |
|---|---|---|---|---|
| Persistence, y(t) = y(t-1) | 0.293 | 0 | 0.439 | 0 |
| Sensor-only XGBoost (soft sensor) | -0.150 | below 0 | -0.241 | below 0 |
| Hybrid XGBoost (sensors + AR lags) | 0.377 | +0.119 | 0.429 | -0.018 |
| **Ridge on past assays (selected by CV)** | **0.435** | **+0.200** | **0.516** | **+0.138** |
| LSTM (sequence length 20) | 0.014 | below 0 | 0.012 | below 0 |

The 95% moving-block bootstrap interval on the Ridge skill is +0.146 to +0.249 for Fe and +0.073 to +0.194 for SiO₂ (`results_paper.txt`).

Hourly concentrate grade on this plant is predictable mainly from its own recent history. Adding the process sensors (window means, previous-interval states, all window statistics) did not lower cross-validated error for either target, and models on the sensors alone score below persistence.

## Reproduce the numbers

1. Download the Kaggle dataset described in `data/README.md` and save it as `data/iron_ore_flotation.csv`.
2. Install the dependencies:

```bash
python -m venv .venv
.venv\Scripts\activate
pip install -r requirements.txt
```

3. Run the tests, then the three scripts behind the results:

```bash
python -m pytest -q
python src/run_case_study_2.py > results_fixed.txt
python scripts/improve_case_study_2.py > results_improved.txt
python scripts/make_paper_figures.py > results_paper.txt
```

`run_case_study_2.py` gives the persistence, sensor-only, hybrid and LSTM rows. `improve_case_study_2.py` gives the cross-validated model selection, and `make_paper_figures.py` gives the bootstrap intervals and the leakage figure. On Linux or macOS, activate the environment with `source .venv/bin/activate`.

## Project structure

```text
├── data/          # datasets, gitignored (see data/README.md)
├── notebooks/     # exploratory notebooks; the scripts are the reference results
├── scripts/       # CV model selection, paper figures, synthetic leak-check data
├── src/           # assay-event pipeline, models, utilities
├── tests/         # unit tests, including the leakage test
└── results_*.txt  # outputs of the scripts above
```

File: results/interpolated_hours.txt
Interpolated hours: 320 (57,600 rows)
  both assays 206 | SiO2 only 104 | Fe only 10
  hours where an assay takes a new value on every row: 320 of 320
  largest departure from a straight line, as a fraction of the hour's range: 1.1e-08

October 2026 event set: 3381 rows; current: 3381 rows
  October rows inside interpolated hours: 84 (train 72, test 12)
  rows only in the current set: 84
  % Iron Concentrate: mean |assay - previous assay| 0.541 on those rows, 0.619 on real assays
  % Silica Concentrate: mean |assay - previous assay| 0.033 on those rows, 0.542 on real assays

File: results/model_selection.txt
Rows 3381 | train 2704 (2017-03-10 04:00:00 to 2017-08-07 11:00:00) | test 677 (2017-08-07 14:00:00 to 2017-09-09 23:00:00)

=== % Iron Concentrate ===
model                                      CV MSE  CV skill |  test R2 test skill
Persistence (y = lag1)                     0.6731    +0.000 |   0.2473     +0.000
Ridge AR-basic                             0.5319    +0.210 |   0.4023     +0.206
Ridge AR-ext                               0.5321    +0.209 |   0.4106     +0.217
Ridge AR-ext + sensor means                1.1958    -0.776 |   0.4195     +0.229
Ridge AR-ext + means + prev                0.8619    -0.280 |   0.4023     +0.206
XGB AR-ext                                 0.5593    +0.169 |   0.3747     +0.169
XGB AR-ext + means, d2                     0.5567    +0.173 |   0.3949     +0.196
XGB AR-ext + means, d3                     0.5713    +0.151 |   0.3811     +0.178
XGB AR-ext + means + prev, d3              0.5714    +0.151 |   0.3763     +0.171
XGB AR-ext + all sensors, d3               0.5845    +0.132 |   0.3873     +0.186
XGB delta, AR-ext + means, d3              0.5538    +0.177 |   0.3844     +0.182
XGB delta, AR-ext + means + prev, d2       0.5437    +0.192 |   0.3833     +0.181
--> Selected by CV (lowest CV MSE): Ridge AR-basic  ->  test R2 = 0.4023, skill vs persistence = +0.206

=== % Silica Concentrate ===
model                                      CV MSE  CV skill |  test R2 test skill
Persistence (y = lag1)                     0.6900    +0.000 |   0.3939     +0.000
Ridge AR-basic                             0.5686    +0.176 |   0.4946     +0.166
Ridge AR-ext                               0.5667    +0.179 |   0.4956     +0.168
Ridge AR-ext + sensor means                0.7604    -0.102 |   0.4837     +0.148
Ridge AR-ext + means + prev                2.9392    -3.259 |   0.4597     +0.109
XGB AR-ext                                 0.6030    +0.126 |   0.4836     +0.148
XGB AR-ext + means, d2                     0.6286    +0.089 |   0.4820     +0.145
XGB AR-ext + means, d3                     0.6482    +0.061 |   0.4801     +0.142
XGB AR-ext + means + prev, d3              0.6632    +0.039 |   0.4824     +0.146
XGB AR-ext + all sensors, d3               0.6570    +0.048 |   0.4828     +0.147
XGB delta, AR-ext + means, d3              0.6101    +0.116 |   0.4908     +0.160
XGB delta, AR-ext + means + prev, d2       0.5879    +0.148 |   0.4851     +0.150
--> Selected by CV (lowest CV MSE): Ridge AR-ext  ->  test R2 = 0.4956, skill vs persistence = +0.168

File: results/pipeline.txt
======================================================================
FLOTATION ML: BASELINE PIPELINE
Config loaded from: config.yaml
======================================================================

======================================================================
STEP 1: Loading raw historian
======================================================================
  Raw shape: 737,453 rows x 24 cols
  Date range: 2017-03-10 01:00:00 to 2017-09-09 23:00:00
  Duration: 183 days (~6.1 months)

======================================================================
STEP 2: Assay-event extraction (Eliminating Forward-Fill Leakage)
======================================================================
  Interpolated rows excluded: 57,600 (320 hours)
  Assay events extracted: 3,384 (from 737,453 raw rows)
  Compression ratio: 218x reduction
  Building interval & window statistics...
  Assay dataset shape: (3384, 102)

======================================================================
STEP 3: Adding autoregressive lag features
======================================================================
  Final clean dataset: 3,381 rows x 112 features
  Train: 2,704 rows | Test: 677 rows
  Train date range: 2017-03-10 04:00:00 to 2017-08-07 11:00:00
  Test  date range: 2017-08-07 14:00:00 to 2017-09-09 23:00:00

======================================================================
STEP 4: Model Evaluation & Ablation Comparison
======================================================================

--- Target: % Iron Concentrate ---
  1. Naive Persistence (y_t = y_t-1):    R² = 0.2473 | RMSE = 0.8933 | MAE = 0.6755
  2. Sensor-Only XGBoost (Soft Sensor):  R² = -0.1202 | RMSE = 1.0898 | MAE = 0.8702
  2b. AR-only XGBoost (past assays):     R² = 0.2932 | RMSE = 0.8657
  3. Hybrid XGBoost (Sensors + AR Lags): R² = 0.3504 | RMSE = 0.8299 | MAE = 0.6365
     -> Gain over Naive Persistence:     ΔR² = +0.1031
     -> Skill vs persistence (1 - MSE_model/MSE_persist): +0.137
     Top 5 Features:
       * % Iron Concentrate_lag1             : 0.1772
       * % Iron Concentrate_lag2             : 0.0519
       * % Silica Concentrate_lag1           : 0.0267
       * % Iron Concentrate_lag3             : 0.0167
       * Flotation Column 04 Air Flow_max    : 0.0124

--- Target: % Silica Concentrate ---
  1. Naive Persistence (y_t = y_t-1):    R² = 0.3939 | RMSE = 0.7733 | MAE = 0.5088
  2. Sensor-Only XGBoost (Soft Sensor):  R² = -0.1234 | RMSE = 1.0528 | MAE = 0.8684
  2b. AR-only XGBoost (past assays):     R² = 0.4209 | RMSE = 0.7559
  3. Hybrid XGBoost (Sensors + AR Lags): R² = 0.4185 | RMSE = 0.7575 | MAE = 0.5980
     -> Gain over Naive Persistence:     ΔR² = +0.0246
     -> Skill vs persistence (1 - MSE_model/MSE_persist): +0.041
     Top 5 Features:
       * % Silica Concentrate_lag1           : 0.1632
       * % Silica Concentrate_lag2           : 0.0433
       * % Iron Concentrate_lag1             : 0.0191
       * % Silica Concentrate_lag3           : 0.0145
       * Flotation Column 02 Level_std       : 0.0111

======================================================================
STEP 5: LSTM Sequence Training
======================================================================
  LSTM (% Iron Concentrate       ): R² = 0.0502 | RMSE = 1.0047 | MAE = 0.7992 (Stopped at epoch 129)
  LSTM (% Silica Concentrate     ): R² = -0.2803 | RMSE = 1.1151 | MAE = 0.8637 (Stopped at epoch 114)

======================================================================
STEP 6: Spearman Rank Correlation & Normality Tests
======================================================================
  Normality test (% Iron Concentrate): stat=116.98, p=3.963540e-26, Normal: No (Use Spearman)
  Normality test (% Silica Concentrate): stat=564.14, p=3.151358e-123, Normal: No (Use Spearman)

  Feature                                         Spearman vs %Fe   Spearman vs %SiO2
  ---------------------------------------------  ----------------  ------------------
  Starch Flow                                             +0.0401             -0.0578
  Amina Flow                                              -0.1044             +0.1962
  Ore Pulp Flow                                           +0.0885             +0.0079
  Ore Pulp pH                                             +0.1803             -0.1405
  Ore Pulp Density                                        +0.0073             +0.0994
  Flotation Column 01 Air Flow                            +0.0167             -0.1578
  Flotation Column 02 Air Flow                            -0.0174             -0.1174
  Flotation Column 03 Air Flow                            -0.0067             -0.1414
  Flotation Column 04 Air Flow                            -0.0635             -0.0403
  Flotation Column 05 Air Flow                            +0.1060             -0.0026
  Flotation Column 06 Air Flow                            -0.0872             -0.0236
  Flotation Column 07 Air Flow                            -0.0585             -0.0345
  Flotation Column 01 Level                               +0.0501             -0.0427
  Flotation Column 03 Level                               +0.0514             -0.0545
  Flotation Column 04 Level                               +0.1399             -0.1579
  Flotation Column 05 Level                               +0.1622             -0.1643
  Flotation Column 06 Level                               +0.0755             -0.0967
  Flotation Column 07 Level                               +0.1395             -0.1178

======================================================================
STEP 7: Autocorrelation Structure at Assay-Event Level
======================================================================
  % Iron Concentrate         lag- 1: r = 0.6412
  % Iron Concentrate         lag- 2: r = 0.5313
  % Iron Concentrate         lag- 3: r = 0.4419
  % Iron Concentrate         lag- 5: r = 0.2871
  % Iron Concentrate         lag-10: r = 0.1669
  % Silica Concentrate       lag- 1: r = 0.6541
  % Silica Concentrate       lag- 2: r = 0.5234
  % Silica Concentrate       lag- 3: r = 0.4367
  % Silica Concentrate       lag- 5: r = 0.2656
  % Silica Concentrate       lag-10: r = 0.1207

======================================================================
PIPELINE COMPLETED
======================================================================
