Repository: SA-FIND/Flotation-Optimisation

# Flotation ML: leak-free grade forecasting in iron ore flotation
This project forecasts hourly concentrate grade (% Fe and % SiO2) in an industrial iron ore reverse flotation circuit from its process historian, and measures every model against a persistence baseline that repeats the last assay.

The historian (737,453 rows at about 20-second intervals) stores each hourly laboratory assay as a value repeated on every row until the next one. The pipeline rebuilds it as one row per real assay (3,381 rows), with lags of earlier assays and statistics of the process sensors over the interval before each assay. `tests/test_leakage.py` fails if any feature is computed from the current target, and `scripts/make_synthetic_flotation.py` writes a synthetic historian whose best achievable R² is about 0.5, so a near-perfect score on it points to a leak. Models are chosen by `TimeSeriesSplit` cross-validation on the training period only.

## Results

Correction, October 2026: earlier versions of this README reported R² = 0.993 (Fe) and 0.994 (SiO₂). Those numbers came from target leakage. The momentum features `y.diff(lag)` contained the current assay, and the test set was passed to XGBoost as `eval_set`. Both are fixed, and `tests/test_leakage.py` fails on the old features.

Temporal 80/20 split: train 10 Mar to 7 Aug 2017 (2,704 assays), test 7 Aug to 9 Sep 2017 (677 assays). Skill is 1 - MSE(model) / MSE(persistence), so any positive value beats repeating the last assay.

| Model (test period) | Fe conc. R² | Fe skill | SiO₂ conc. R² | SiO₂ skill |
|---|---|---|---|---|
| Persistence, y(t) = y(t-1) | 0.293 | 0 | 0.439 | 0 |
| Sensor-only XGBoost (soft sensor) | -0.150 | below 0 | -0.241 | below 0 |
| Hybrid XGBoost (sensors + AR lags) | 0.377 | +0.119 | 0.429 | -0.018 |
| **Ridge on past assays (selected by CV)** | **0.435** | **+0.200** | **0.516** | **+0.138** |
| LSTM (sequence length 20) | 0.014 | below 0 | 0.012 | below 0 |

The 95% moving-block bootstrap interval on the Ridge skill is +0.146 to +0.249 for Fe and +0.073 to +0.194 for SiO₂ (`results_paper.txt`).

Hourly concentrate grade on this plant is predictable mainly from its own recent history. Adding the process sensors (window means, previous-interval states, all window statistics) did not lower cross-validated error for either target, and models on the sensors alone score below persistence.

## Reproduce the numbers

1. Download the Kaggle dataset described in `data/README.md` and save it as `data/iron_ore_flotation.csv`.
2. Install the dependencies:

```bash
python -m venv .venv
.venv\Scripts\activate
pip install -r requirements.txt
```

3. Run the tests, then the three scripts behind the results:

```bash
python -m pytest -q
python src/run_case_study_2.py > results_fixed.txt
python scripts/improve_case_study_2.py > results_improved.txt
python scripts/make_paper_figures.py > results_paper.txt
```

`run_case_study_2.py` gives the persistence, sensor-only, hybrid and LSTM rows. `improve_case_study_2.py` gives the cross-validated model selection, and `make_paper_figures.py` gives the bootstrap intervals and the leakage figure. On Linux or macOS, activate the environment with `source .venv/bin/activate`.

## Project structure

```text
├── data/          # datasets, gitignored (see data/README.md)
├── notebooks/     # exploratory notebooks; the scripts are the reference results
├── scripts/       # CV model selection, paper figures, synthetic leak-check data
├── src/           # assay-event pipeline, models, utilities
├── tests/         # unit tests, including the leakage test
└── results_*.txt  # outputs of the scripts above
```

File: model copy.ipynb
```
# Importing Libraries
import pandas as pd
import numpy as np
import matplotlib.pyplot as plt
import warnings
warnings.filterwarnings('ignore')

# Loading data
filepath = 'C:/Users/ahedo/Documents/coding/Flotation/Data.csv'
df = pd.read_csv(filepath, parse_dates=[0], low_memory=False)
print(f"Original shape: {df.shape}")

# Converting all non-date columns to numeric values
date_col = df.columns[0]
numeric_cols = df.columns.drop(date_col)
df[numeric_cols] = df[numeric_cols].apply(pd.to_numeric, errors='coerce')

# Handlig missing values using forward/backward fill
hourly_cols = ['% Iron Feed', '% Silica Feed', '% Iron Concentrate', '% Silica Concentrate']
df[hourly_cols] = df[hourly_cols].ffill().bfill()
df = df.interpolate(method='linear')
df = df.dropna()

print(f"After preprocessing: {df.shape}")
```

```
# Lag feature engineering (1h, 2h, 3h)
lag_cols = ['Ore Pulp Flow', 'Ore Pulp pH', 'Ore Pulp Density',
            'Starch Flow', 'Amina Flow', '% Iron Feed', '% Silica Feed']

for col in lag_cols:
    for hours in [1, 2, 3]:
        df[f'{col}_lag_{hours}h'] = df[col].shift(hours * 60)

df = df.dropna()
print(f"After lag features: {df.shape}")
print(f"Total columns: {len(df.columns)}")
```

After lag features: (1048035, 45)
Total columns: 45

```
#Training libraries for normalisatiion
from sklearn.preprocessing import StandardScaler
from sklearn.model_selection import train_test_split

target_cols = ['% Iron Concentrate', '% Silica Concentrate']
feature_cols = [col for col in df.columns if col not in ['date'] + target_cols]

X = df[feature_cols]
y_iron = df['% Iron Concentrate']
y_silica = df['% Silica Concentrate']

split_idx = int(len(df) * 0.8)

X_train = X.iloc[:split_idx]
X_test  = X.iloc[split_idx:]

y_iron_train  = y_iron.iloc[:split_idx]
y_iron_test   = y_iron.iloc[split_idx:]

y_silica_train = y_silica.iloc[:split_idx]
y_silica_test  = y_silica.iloc[split_idx:]

print(f"Train: {X_train.shape} | covers first 80% of timeline")
print(f"Test:  {X_test.shape}  | covers final 20% of timeline")


scaler = StandardScaler()
X_train_scaled = scaler.fit_transform(X_train)
X_test_scaled = scaler.transform(X_test)

print(f"Features: {len(feature_cols)}")
print(f"Train: {X_train_scaled.shape}, Test: {X_test_scaled.shape}")
```

Features: 42
Train: (838428, 42), Test: (209607, 42)

```
#Machine learning Model for prediction
import xgboost as xgb
from sklearn.metrics import mean_squared_error, mean_absolute_error, r2_score

targets = {
    '% Iron Concentrate': (y_iron_train, y_iron_test),
    '% Silica Concentrate': (y_silica_train, y_silica_test)
}

models = {}
results = []

for target_name, (y_train, y_test) in targets.items():
    print(f"\nTraining: {target_name}")
    #Learning algorithms and   HYPERPARAMETERS
    model = xgb.XGBRegressor(
        n_estimators=500,
        max_depth=6,
        learning_rate=0.1,
        subsample=0.8,
        colsample_bytree=0.8,
        random_state=42,
        n_jobs=-1,
        verbosity=0
    )
    
    model.fit(X_train_scaled, y_train)
    y_pred = model.predict(X_test_scaled)
    
    rmse = np.sqrt(mean_squared_error(y_test, y_pred))
    mae = mean_absolute_error(y_test, y_pred)
    r2 = r2_score(y_test, y_pred)
    
    models[target_name] = model
    results.append({'Target': target_name, 'RMSE': round(rmse, 4), 'MAE': round(mae, 4), 'R² Score': round(r2, 4)})

print("\n" + "="*60)
print("FINAL RESULTS")
print("="*60)
print(pd.DataFrame(results).to_string(index=False))
```


Training: % Iron Concentrate

Training: % Silica Concentrate

============================================================
FINAL RESULTS
============================================================
              Target   RMSE    MAE  R² Score
  % Iron Concentrate 0.0460 0.0020    0.6529
% Silica Concentrate 0.0447 0.0019    0.6103

```
import joblib

# Feature importance
fig, axes = plt.subplots(1, 2, figsize=(16, 8))
for ax, (name, model) in zip(axes, models.items()):
    imp = pd.DataFrame({'Feature': feature_cols, 'Importance': model.feature_importances_})
    imp = imp.sort_values('Importance', ascending=True).tail(15)
    ax.barh(imp['Feature'], imp['Importance'], color='steelblue')
    ax.set_title(f'Top 15 Features: {name}')
plt.tight_layout()
plt.show()

# Actual vs Predicted
fig, axes = plt.subplots(1, 2, figsize=(14, 6))
for ax, (name, (_, y_test)) in zip(axes, targets.items()):
    y_pred = models[name].predict(X_test_scaled)
    ax.scatter(y_test, y_pred, alpha=0.3, s=10)
    ax.plot([y_test.min(), y_test.max()], [y_test.min(), y_test.max()], 'r--', lw=2)
    ax.set_xlabel(f'Actual')
    ax.set_ylabel(f'Predicted')
    ax.set_title(name)
plt.tight_layout()
plt.show()

# Save models
joblib.dump(models['% Iron Concentrate'], 'xgb_iron_model.pkl')
joblib.dump(models['% Silica Concentrate'], 'xgb_silica_model.pkl')
joblib.dump(scaler, 'scaler.pkl')
print("\nModels saved: xgb_iron_model.pkl, xgb_silica_model.pkl, scaler.pkl")
```


Models saved: xgb_iron_model.pkl, xgb_silica_model.pkl, scaler.pkl

```
What does the Feature Importance tell us?

As a Plant Operator:
# When I see the model predicting silica is about to spike, 
# I know I have 1-2 hours to adjust reagent flows before it actually happens. 
# The model gives me a heads-up.

As a Process Engineer: 
#The feature importance tells me that pH and pulp density 
# in the past 2 hours are driving my concentrate quality. 
# I should focus my optimization efforts there, not on variables that barely register.

As a Plant Manager:
#With 64% accuracy, this model won't replace my operators, 
# but it's a valuable 'second opinion' that catches things humans might miss during a busy shift
```

```
Why didn't the model capture the 35% of the variance?

#Ore variability that sensors don't capture
#Equipment wear that slowly changes behavior
#Unmeasured variables (temperature, operator decisions, etc.)
#Natural randomness in the flotation process
```

File: model.ipynb
```
# Importing Libraries
import pandas as pd
import numpy as np
import matplotlib.pyplot as plt
import warnings
warnings.filterwarnings('ignore')

# Loading data
filepath = 'C:/Users/ahedo/Documents/coding/Flotation/Data.csv'
df = pd.read_csv(filepath, parse_dates=[0], low_memory=False)
print(f"Original shape: {df.shape}")

# Converting all non-date columns to numeric values
date_col = df.columns[0]
numeric_cols = df.columns.drop(date_col)
df[numeric_cols] = df[numeric_cols].apply(pd.to_numeric, errors='coerce')

# Handlig missing values using forward/backward fill
hourly_cols = ['% Iron Feed', '% Silica Feed', '% Iron Concentrate', '% Silica Concentrate']
df[hourly_cols] = df[hourly_cols].ffill().bfill()
df = df.interpolate(method='linear')
df = df.dropna()

print(f"After preprocessing: {df.shape}")
```

Original shape: (1048575, 24)
After preprocessing: (1048575, 24)

```
# Lag feature engineering (1h, 2h, 3h)
lag_cols = ['Ore Pulp Flow', 'Ore Pulp pH', 'Ore Pulp Density',
            'Starch Flow', 'Amina Flow', '% Iron Feed', '% Silica Feed']

for col in lag_cols:
    for hours in [1, 2, 3]:
        df[f'{col}_lag_{hours}h'] = df[col].shift(hours * 60)

df = df.dropna()
print(f"After lag features: {df.shape}")
print(f"Total columns: {len(df.columns)}")


mask = (
    (df['% Iron Concentrate'].diff().abs() > 0) |
    (df['% Silica Concentrate'].diff().abs() > 0)
)
df_real = df[mask].copy()

print(f"Full dataset:              {len(df):,} rows")
print(f"Rows with real measurements: {len(df_real):,} rows")
print(f"Approx. one reading per:   {len(df) // len(df_real)} minutes")
```

After lag features: (1048395, 45)
Total columns: 45
Full dataset:              1,048,395 rows
Rows with real measurements: 3,418 rows
Approx. one reading per:   306 minutes

```
#Training libraries for normalisatiion
from sklearn.preprocessing import StandardScaler
from sklearn.model_selection import train_test_split

target_cols = ['% Iron Concentrate', '% Silica Concentrate']
feature_cols = [col for col in df.columns if col not in ['date'] + target_cols]

X = df[feature_cols]
y_iron = df['% Iron Concentrate']
y_silica = df['% Silica Concentrate']

split_idx = int(len(df) * 0.8)

X_train = X.iloc[:split_idx]
X_test  = X.iloc[split_idx:]

y_iron_train  = y_iron.iloc[:split_idx]
y_iron_test   = y_iron.iloc[split_idx:]

y_silica_train = y_silica.iloc[:split_idx]
y_silica_test  = y_silica.iloc[split_idx:]

print(f"Train: {X_train.shape} | covers first 80% of timeline")
print(f"Test:  {X_test.shape}  | covers final 20% of timeline")


scaler = StandardScaler()
X_train_scaled = scaler.fit_transform(X_train)
X_test_scaled = scaler.transform(X_test)

print(f"Features: {len(feature_cols)}")
print(f"Train: {X_train_scaled.shape}, Test: {X_test_scaled.shape}")
```

Train: (838716, 42) | covers first 80% of timeline
Test:  (209679, 42)  | covers final 20% of timeline
Features: 42
Train: (838716, 42), Test: (209679, 42)

```
#Machine learning Model for prediction
import xgboost as xgb
from sklearn.metrics import mean_squared_error, mean_absolute_error, r2_score

targets = {
    '% Iron Concentrate': (y_iron_train, y_iron_test),
    '% Silica Concentrate': (y_silica_train, y_silica_test)
}

models = {}
results = []

for target_name, (y_train, y_test) in targets.items():
    print(f"\nTraining: {target_name}")
    #Learning algorithms and   HYPERPARAMETERS
    model = xgb.XGBRegressor(
        n_estimators=500,
        max_depth=6,
        learning_rate=0.1,
        subsample=0.8,
        colsample_bytree=0.8,
        random_state=42,
        n_jobs=-1,
        verbosity=0
    )
    
    model.fit(X_train_scaled, y_train)
    y_pred = model.predict(X_test_scaled)
    
    rmse = np.sqrt(mean_squared_error(y_test, y_pred))
    mae = mean_absolute_error(y_test, y_pred)
    r2 = r2_score(y_test, y_pred)
    
    models[target_name] = model
    results.append({'Target': target_name, 'RMSE': round(rmse, 4), 'MAE': round(mae, 4), 'R² Score': round(r2, 4)})

print("\n" + "="*60)
print("FINAL RESULTS")
print("="*60)
print(pd.DataFrame(results).to_string(index=False))
```


Training: % Iron Concentrate

Training: % Silica Concentrate

============================================================
FINAL RESULTS
============================================================
              Target   RMSE  MAE      R² Score
  % Iron Concentrate 0.0082  0.0 -0.000000e+00
% Silica Concentrate 0.0000  0.0 -2.439582e+17

```
import joblib

# Feature importance
fig, axes = plt.subplots(1, 2, figsize=(16, 8))
for ax, (name, model) in zip(axes, models.items()):
    imp = pd.DataFrame({'Feature': feature_cols, 'Importance': model.feature_importances_})
    imp = imp.sort_values('Importance', ascending=True).tail(15)
    ax.barh(imp['Feature'], imp['Importance'], color='steelblue')
    ax.set_title(f'Top 15 Features: {name}')
plt.tight_layout()
plt.show()

# Actual vs Predicted
fig, axes = plt.subplots(1, 2, figsize=(14, 6))
for ax, (name, (_, y_test)) in zip(axes, targets.items()):
    y_pred = models[name].predict(X_test_scaled)
    ax.scatter(y_test, y_pred, alpha=0.3, s=10)
    ax.plot([y_test.min(), y_test.max()], [y_test.min(), y_test.max()], 'r--', lw=2)
    ax.set_xlabel(f'Actual')
    ax.set_ylabel(f'Predicted')
    ax.set_title(name)
plt.tight_layout()
plt.show()

# Save models
joblib.dump(models['% Iron Concentrate'], 'xgb_iron_model.pkl')
joblib.dump(models['% Silica Concentrate'], 'xgb_silica_model.pkl')
joblib.dump(scaler, 'scaler.pkl')
print("\nModels saved: xgb_iron_model.pkl, xgb_silica_model.pkl, scaler.pkl")
```


Models saved: xgb_iron_model.pkl, xgb_silica_model.pkl, scaler.pkl

```
What does the Feature Importance tell us?

As a Plant Operator:
# When I see the model predicting silica is about to spike, 
# I know I have 1-2 hours to adjust reagent flows before it actually happens. 
# The model gives me a heads-up.

As a Process Engineer: 
#The feature importance tells me that pH and pulp density 
# in the past 2 hours are driving my concentrate quality. 
# I should focus my optimization efforts there, not on variables that barely register.

As a Plant Manager:
#With 64% accuracy, this model won't replace my operators, 
# but it's a valuable 'second opinion' that catches things humans might miss during a busy shift
```

```
Why didn't the model capture the 35% of the variance?

#Ore variability that sensors don't capture
#Equipment wear that slowly changes behavior
#Unmeasured variables (temperature, operator decisions, etc.)
#Natural randomness in the flotation process
```

File: model2.0.ipynb
```
# Importing all required libraries
import warnings
warnings.filterwarnings('ignore')

import numpy as np
import pandas as pd
import matplotlib.pyplot as plt
import seaborn as sns
from scipy.stats import pearsonr

from sklearn.preprocessing import StandardScaler
from sklearn.linear_model import LinearRegression, Ridge, Lasso
from sklearn.model_selection import LeaveOneOut, cross_val_predict
from sklearn.metrics import mean_squared_error, r2_score, mean_absolute_error

# Setting display options
pd.set_option('display.max_columns', None)
pd.set_option('display.width', 1000)

# Matplotlib styling
plt.style.use('seaborn-v0_8-darkgrid')
%matplotlib inline

print("✓ All libraries imported successfully")
```

✓ All libraries imported successfully

```
# Loading the three dataset tiers
EXCEL_PATH = "C:/Users/ahedo/Documents/coding/Flotation/UG2_ML_Structured_Dataset.xlsx"

main    = pd.read_excel(EXCEL_PATH, sheet_name='ML Training Dataset',  header=2)
streams = pd.read_excel(EXCEL_PATH, sheet_name='Stream-Level Dataset', header=2)
assays  = pd.read_excel(EXCEL_PATH, sheet_name='Assay Database',       header=2)

# Cleaning column names (removed newlines from merged Excel cells)
main.columns    = [c.replace('\n', ' ').strip() for c in main.columns]
streams.columns = [c.replace('\n', ' ').strip() for c in streams.columns]
assays.columns  = [c.replace('\n', ' ').strip() for c in assays.columns]

print(f"Loaded run-level dataset:    {main.shape[0]} rows × {main.shape[1]} cols")
print(f"Loaded stream-level dataset: {streams.shape[0]} rows × {streams.shape[1]} cols")
print(f"Loaded assay-level dataset:  {assays.shape[0]} rows × {assays.shape[1]} cols")
```

Loaded run-level dataset:    3 rows × 40 cols
Loaded stream-level dataset: 39 rows × 15 cols
Loaded assay-level dataset:  60 rows × 14 cols

```
# Displaying run-level data (all 3 runs)
print("\n" + "="*80)
print("RUN-LEVEL DATASET — Main Training Data (n=3)")
print("="*80)

display_cols = ['Run_ID', 'Date', 'UF_Split_Ratio (%)', 'Feed_PGM+Au (g/t)', 
                'Feed_Cr2O3 (%)', 'Feed_Dry_Mass (t/h)',
                'PGM_Recovery_% (Target)', 'Cum_Grade_C1 (g/t Target)']

main[display_cols].style.set_caption("Run-Level Features and Targets") \
                         .background_gradient(subset=['PGM_Recovery_% (Target)', 
                                                      'Cum_Grade_C1 (g/t Target)'], 
                                             cmap='YlGn')
```


================================================================================
RUN-LEVEL DATASET — Main Training Data (n=3)
================================================================================

```
# Displaying stream-level data (first 10 concentrate streams)
print("\n" + "="*80)
print("STREAM-LEVEL DATASET — Concentrate Streams (n=33)")
print("="*80)

conc = streams[streams['Stream_Type'].str.contains('Conc', na=False)].copy()

stream_cols = ['Run', 'Stream_Type', 'Bank_Cell', 'Dry_Mass (t/h)', 
               'PGM+Au (g/t)', 'Cr2O3 (%)', 'Cum_PGM+Au Grade (g/t)']

conc[stream_cols].head(10).style.set_caption("First 10 Concentrate Streams") \
                                  .background_gradient(subset=['PGM+Au (g/t)'], cmap='Blues')
```


================================================================================
STREAM-LEVEL DATASET — Concentrate Streams (n=33)
================================================================================

```
# Displaying assay-level data (first 10 samples with complete chemistry)
print("\n" + "="*80)
print("ASSAY-LEVEL DATASET — Elemental Chemistry (n=60 total, 32 complete)")
print("="*80)

assay_cols = ['Run', 'Sample Label', 'PGM+Au (g/t)', 'Cu (%)', 'Ni (%)', 
              'Fe (%)', 'Cr2O3 (%)']

assays[assay_cols].head(10).style.set_caption("First 10 Assay Samples") \
                                   .background_gradient(subset=['PGM+Au (g/t)'], cmap='Oranges')
```


================================================================================
ASSAY-LEVEL DATASET — Elemental Chemistry (n=60 total, 32 complete)
================================================================================

```
# Defining features and targets for run-level modeling
FEAT_COLS_RUN = [
    "UF_Split_Ratio (%)",
    "Feed_Pulp_Density (t/m³)",
    "Feed_PGM+Au (g/t)",
    "Feed_Cr2O3 (%)",
    "Feed_Dry_Mass (t/h)",
    "OF_%_Solids",
    "OF_Dilution Factor",
    "PGM_to_Cr2O3 Ratio"
]

TARGET_REC   = "PGM_Recovery_% (Target)"
TARGET_GRADE = "Cum_Grade_C1 (g/t Target)"

# Extracting features and targets
X_run = main[FEAT_COLS_RUN].values.astype(float)
y_rec = main[TARGET_REC].values.astype(float)
y_grade = main[TARGET_GRADE].values.astype(float)
run_ids = main['Run_ID'].values

print(f"Feature matrix shape: {X_run.shape}")
print(f"Recovery target: {y_rec}")
print(f"Grade target: {y_grade}")
```

Feature matrix shape: (3, 8)
Recovery target: [72.41 72.17 58.36]
Grade target: [343.04 292.89 339.39]

```
# Applying StandardScaler
scaler_run = StandardScaler()
X_run_scaled = scaler_run.fit_transform(X_run)

# Creating DataFrame for easy viewing
scaled_df = pd.DataFrame(X_run_scaled, columns=FEAT_COLS_RUN, index=[f"Run {i}" for i in run_ids])

print("\n" + "="*80)
print("SCALED FEATURES (z-scores: mean=0, std=1)")
print("="*80)
print("\nOriginal values → z-scores transformation:")
print("Formula: z = (x − μ) / σ\n")

scaled_df.style.set_caption("Scaled Feature Matrix (All Features on Same Scale)") \
                .format("{:+.3f}") \
                .background_gradient(cmap='RdYlGn', axis=0)
```


================================================================================
SCALED FEATURES (z-scores: mean=0, std=1)
================================================================================

Original values → z-scores transformation:
Formula: z = (x − μ) / σ

```
# Demonstratig scaling on one feature
feat_example = "UF_Split_Ratio (%)"
idx = FEAT_COLS_RUN.index(feat_example)

orig_vals = X_run[:, idx]
mean_val = orig_vals.mean()
std_val = orig_vals.std(ddof=1)

print(f"\nExample: {feat_example}")
print("="*60)
print(f"Original values: {orig_vals}")
print(f"Mean (μ): {mean_val:.2f}")
print(f"Std Dev (σ): {std_val:.2f}")
print("\nTransformation:")
for i, (orig, scaled) in enumerate(zip(orig_vals, X_run_scaled[:, idx])):
    print(f"  Run {run_ids[i]}: ({orig:.2f} − {mean_val:.2f}) / {std_val:.2f} = {scaled:+.3f}")

print("\n✓ Transformation is reversible: scaled × σ + μ = original")
```


Example: UF_Split_Ratio (%)
============================================================
Original values: [16.74183578 15.80723097 12.70136839]
Mean (μ): 15.08
Std Dev (σ): 2.12

Transformation:
  Run 1: (16.74 − 15.08) / 2.12 = +0.960
  Run 2: (15.81 − 15.08) / 2.12 = +0.419
  Run 3: (12.70 − 15.08) / 2.12 = -1.379

✓ Transformation is reversible: scaled × σ + μ = original

```
# Compute correlations for all features vs both targets
corr_results = []

for i, feat in enumerate(FEAT_COLS_RUN):
    r_rec, p_rec = pearsonr(X_run[:, i], y_rec)
    r_grade, p_grade = pearsonr(X_run[:, i], y_grade)
    
    corr_results.append({
        'Feature': feat.split('(')[0].strip(),
        'r_Recovery': r_rec,
        'p_Recovery': p_rec,
        'r_Grade': r_grade,
        'p_Grade': p_grade
    })

corr_df = pd.DataFrame(corr_results)
corr_df['|r|_Recovery'] = corr_df['r_Recovery'].abs()
corr_df['|r|_Grade'] = corr_df['r_Grade'].abs()
corr_df = corr_df.sort_values('|r|_Recovery', ascending=False)

print("\n" + "="*80)
print("CORRELATION ANALYSIS — Features vs Targets")
print("="*80)

corr_df[['Feature', 'r_Recovery', 'r_Grade']].style \
    .set_caption("Pearson Correlation: |r| > 0.85 suggests strong linear relationship") \
    .format({'r_Recovery': '{:+.4f}', 'r_Grade': '{:+.4f}'}) \
    .background_gradient(subset=['r_Recovery', 'r_Grade'], cmap='RdYlGn', vmin=-1, vmax=1)
```


================================================================================
CORRELATION ANALYSIS — Features vs Targets
================================================================================

```
# Visualizing top correlations
fig, (ax1, ax2) = plt.subplots(1, 2, figsize=(14, 5))

# Recovery correlations
top5_rec = corr_df.nlargest(5, '|r|_Recovery')
colors_rec = ['green' if r > 0 else 'red' for r in top5_rec['r_Recovery']]
ax1.barh(top5_rec['Feature'], top5_rec['r_Recovery'], color=colors_rec, alpha=0.7)
ax1.axvline(0, color='black', linewidth=0.8)
ax1.set_xlabel('Pearson r', fontsize=12)
ax1.set_title('Top 5 Features — Recovery Correlation', fontsize=13, fontweight='bold')
ax1.set_xlim(-1.1, 1.1)
ax1.grid(axis='x', alpha=0.3)

# Grade correlations
top5_grade = corr_df.nlargest(5, '|r|_Grade')
colors_grade = ['green' if r > 0 else 'red' for r in top5_grade['r_Grade']]
ax2.barh(top5_grade['Feature'], top5_grade['r_Grade'], color=colors_grade, alpha=0.7)
ax2.axvline(0, color='black', linewidth=0.8)
ax2.set_xlabel('Pearson r', fontsize=12)
ax2.set_title('Top 5 Features — Grade Correlation', fontsize=13, fontweight='bold')
ax2.set_xlim(-1.1, 1.1)
ax2.grid(axis='x', alpha=0.3)

plt.tight_layout()
plt.show()

print("\n✓ U/F Split Ratio: strongest driver of recovery (r = +0.98)")
print("✓ Feed PGM+Au Grade: strongest driver of concentrate grade (r = +0.996)")
```


✓ U/F Split Ratio: strongest driver of recovery (r = +0.98)
✓ Feed PGM+Au Grade: strongest driver of concentrate grade (r = +0.996)

```
# Training three models with LOOCV for BOTH targets
def train_loocv(X, y, target_name, alpha_ridge=1.0, alpha_lasso=0.5):
    """Train and evaluate three models with LOOCV."""
    loo = LeaveOneOut()
    
    models = {
        'Linear Regression': LinearRegression(),
        f'Ridge (α={alpha_ridge})': Ridge(alpha=alpha_ridge),
        f'Lasso (α={alpha_lasso})': Lasso(alpha=alpha_lasso, max_iter=10000)
    }
    
    results = {}
    for name, model in models.items():
        # LOOCV predictions
        y_pred = cross_val_predict(model, X, y, cv=loo)
        
        # Fitting final model on all data
        model.fit(X, y)
        
        # Computing metrics
        rmse = np.sqrt(mean_squared_error(y, y_pred))
        mae = mean_absolute_error(y, y_pred)
        r2 = r2_score(y, y_pred)
        
        results[name] = {
            'model': model,
            'y_pred': y_pred,
            'y_actual': y,
            'rmse': rmse,
            'mae': mae,
            'r2': r2
        }
    
    return results

# Training models for both targets
print("Training models with LOOCV...\n")
rec_results = train_loocv(X_run_scaled, y_rec, "Recovery (%)")
grade_results = train_loocv(X_run_scaled, y_grade, "Grade (g/t)")

print("✓ Training complete")
```

Training models with LOOCV...

✓ Training complete

```
# Displaying results table
print("\n" + "="*80)
print("MODEL PERFORMANCE — Recovery (%)")
print("="*80 + "\n")

rec_table = []
for name, res in rec_results.items():
    rec_table.append({
        'Model': name,
        'RMSE (pp)': f"{res['rmse']:.2f}",
        'MAE (pp)': f"{res['mae']:.2f}",
        'R² (LOOCV)': f"{res['r2']:.4f}"
    })

pd.DataFrame(rec_table).style.set_caption("Recovery Models — LOOCV Performance") \
                              .hide(axis='index')
```


================================================================================
MODEL PERFORMANCE — Recovery (%)
================================================================================

```
print("\n" + "="*80)
print("MODEL PERFORMANCE — Grade (g/t)")
print("="*80 + "\n")

grade_table = []
for name, res in grade_results.items():
    grade_table.append({
        'Model': name,
        'RMSE (g/t)': f"{res['rmse']:.1f}",
        'MAE (g/t)': f"{res['mae']:.1f}",
        'R² (LOOCV)': f"{res['r2']:.4f}"
    })

pd.DataFrame(grade_table).style.set_caption("Grade Models — LOOCV Performance") \
                                .hide(axis='index')
```


================================================================================
MODEL PERFORMANCE — Grade (g/t)
================================================================================

```
# Visualizing actual vs predicted
fig, (ax1, ax2) = plt.subplots(1, 2, figsize=(14, 5))

# Recovery: 
best_rec = min(rec_results.items(), key=lambda x: x[1]['rmse'])
rec_name, rec_res = best_rec

ax1.scatter(rec_res['y_actual'], rec_res['y_pred'], s=150, alpha=0.7, edgecolors='black')
lims_rec = [min(rec_res['y_actual'].min(), rec_res['y_pred'].min()) - 5,
            max(rec_res['y_actual'].max(), rec_res['y_pred'].max()) + 5]
ax1.plot(lims_rec, lims_rec, '--', color='gray', linewidth=1, label='Perfect prediction')
ax1.set_xlabel('Actual Recovery (%)', fontsize=12)
ax1.set_ylabel('Predicted Recovery (%)', fontsize=12)
ax1.set_title(f'Recovery — {rec_name}\nRMSE = {rec_res["rmse"]:.2f} pp', 
              fontsize=13, fontweight='bold')
ax1.legend()
ax1.grid(alpha=0.3)

# Grade: best model
best_grade = min(grade_results.items(), key=lambda x: x[1]['rmse'])
grade_name, grade_res = best_grade

ax2.scatter(grade_res['y_actual'], grade_res['y_pred'], s=150, alpha=0.7, 
            edgecolors='black', color='orange')
lims_grade = [min(grade_res['y_actual'].min(), grade_res['y_pred'].min()) - 20,
              max(grade_res['y_actual'].max(), grade_res['y_pred'].max()) + 20]
ax2.plot(lims_grade, lims_grade, '--', color='gray', linewidth=1, label='Perfect prediction')
ax2.set_xlabel('Actual Grade (g/t)', fontsize=12)
ax2.set_ylabel('Predicted Grade (g/t)', fontsize=12)
ax2.set_title(f'Grade — {grade_name}\nRMSE = {grade_res["rmse"]:.1f} g/t', 
              fontsize=13, fontweight='bold')
ax2.legend()
ax2.grid(alpha=0.3)

plt.tight_layout()
plt.show()

print(f"\n✓ Best recovery model: {rec_name}")
print(f"✓ Best grade model: {grade_name}")
print("\n⚠️ Negative R² indicates overfitting — model worse than predicting the mean")
```


✓ Best recovery model: Linear Regression
✓ Best grade model: Ridge (α=1.0)

⚠️ Negative R² indicates overfitting — model worse than predicting the mean

```

# Stream-level model
print("\n" + "="*80)
print("STREAM-LEVEL MODEL (n=33 concentrate streams)")
print("="*80)

# Prepare stream data
conc = streams[streams['Stream_Type'].str.contains('Conc', na=False)].copy()
bank_map = {'Rougher 1 Conc': 0, 'Rougher 2 Conc': 1, 'Flash Float Conc': 2}
cell_map = {'Cell 1': 1, 'Cell 2': 2, 'Cell 3': 3, 'Cell 4': 4, 'Cell 5': 5, 'FF Cell 1': 1}

conc['Bank_Code'] = conc['Stream_Type'].map(bank_map).fillna(0).astype(int)
conc['Cell_Num'] = conc['Bank_Cell'].map(cell_map).fillna(3).astype(int)

X_str = conc[['Run', 'Bank_Code', 'Cell_Num', 'Dry_Mass (t/h)', 
              'Flow_Rate (m³/h)', 'Pulp_Density (t/m³)', 'Cr2O3 (%)']].values.astype(float)
y_str = conc['PGM+Au (g/t)'].values.astype(float)

# Scale and train
scaler_str = StandardScaler()
X_str_scaled = scaler_str.fit_transform(X_str)

str_model = Ridge(alpha=0.5)
y_str_pred = cross_val_predict(str_model, X_str_scaled, y_str, cv=LeaveOneOut())
str_model.fit(X_str_scaled, y_str)

str_rmse = np.sqrt(mean_squared_error(y_str, y_str_pred))
str_r2 = r2_score(y_str, y_str_pred)

print(f"Model: Ridge (α=0.5)")
print(f"RMSE: {str_rmse:.1f} g/t")
print(f"R² (LOOCV): {str_r2:.4f}")
print("\n✓ Positive R² — model explains 58% of stream-level grade variance")
```


================================================================================
STREAM-LEVEL MODEL (n=33 concentrate streams)
================================================================================
Model: Ridge (α=0.5)
RMSE: 81.2 g/t
R² (LOOCV): 0.5803

✓ Positive R² — model explains 58% of stream-level grade variance

```
# Assay-level model
print("\n" + "="*80)
print("ASSAY-LEVEL MODEL (n=32 complete samples)")
print("="*80)

# Prepare assay data (drop incomplete rows)
needed = ['Cu (%)', 'Ni (%)', 'Fe (%)', 'Cr2O3 (%)', 'PGM+Au (g/t)']
asy_clean = assays.dropna(subset=needed).copy()

asy_clean['S_over_Cr2O3'] = asy_clean['S (%)'].fillna(0) / (asy_clean['Cr2O3 (%)'] + 1e-6)
asy_clean['Cu_over_Ni'] = asy_clean['Cu (%)'] / (asy_clean['Ni (%)'] + 1e-6)

X_asy = asy_clean[['Cu (%)', 'Ni (%)', 'Fe (%)', 'Cr2O3 (%)', 
                    'S_over_Cr2O3', 'Cu_over_Ni']].values.astype(float)
y_asy = asy_clean['PGM+Au (g/t)'].values.astype(float)

# Scale and train
scaler_asy = StandardScaler()
X_asy_scaled = scaler_asy.fit_transform(X_asy)

asy_model = Ridge(alpha=1.0)
y_asy_pred = cross_val_predict(asy_model, X_asy_scaled, y_asy, cv=LeaveOneOut())
asy_model.fit(X_asy_scaled, y_asy)

asy_rmse = np.sqrt(mean_squared_error(y_asy, y_asy_pred))
asy_r2 = r2_score(y_asy, y_asy_pred)

print(f"Model: Ridge (α=1.0)")
print(f"RMSE: {asy_rmse:.1f} g/t")
print(f"R² (LOOCV): {asy_r2:.4f}")
print(f"\n★ BEST RESULT IN ENTIRE PIPELINE — 95% of variance explained")
print(f"★ XRF chemistry predicts PGM grade with high accuracy")
```


================================================================================
ASSAY-LEVEL MODEL (n=32 complete samples)
================================================================================
Model: Ridge (α=1.0)
RMSE: 28.8 g/t
R² (LOOCV): 0.9539

★ BEST RESULT IN ENTIRE PIPELINE — 95% of variance explained
★ XRF chemistry predicts PGM grade with high accuracy

```
# What-if scenarios
print("\n" + "="*80)
print("WHAT-IF SCENARIO ANALYSIS")
print("="*80)

# Base case: Run 3 conditions
base_scenario = {
    'UF_Split_Ratio (%)': 12.70,
    'Feed_Pulp_Density (t/m³)': 1.530,
    'Feed_PGM+Au (g/t)': 5.12,
    'Feed_Cr2O3 (%)': 18.053,
    'Feed_Dry_Mass (t/h)': 398.27,
    'OF_%_Solids': 36.358,
    'OF_Dilution Factor': 1.116,
    'PGM_to_Cr2O3 Ratio': 0.284
}

scenarios = [
    ('Base (Run 3 actual)', {}),
    ('U/F Split → 16%', {'UF_Split_Ratio (%)': 16.0}),
    ('U/F Split → 18%', {'UF_Split_Ratio (%)': 18.0}),
    ('Feed PGM → 6.0 g/t', {'Feed_PGM+Au (g/t)': 6.0}),
    ('Feed Cr₂O₃ → 15%', {'Feed_Cr2O3 (%)': 15.0}),
    ('Optimal: U/F=18%, PGM=6.0, Cr₂O₃=15%', {
        'UF_Split_Ratio (%)': 18.0,
        'Feed_PGM+Au (g/t)': 6.0,
        'Feed_Cr2O3 (%)': 15.0
    })
]

# Use best recovery model
best_model = rec_results[rec_name]['model']

print(f"\nUsing {rec_name} for predictions:\n")

scenario_results = []
for label, changes in scenarios:
    conditions = {**base_scenario, **changes}
    X_new = np.array([[conditions[f] for f in FEAT_COLS_RUN]])
    X_new_scaled = scaler_run.transform(X_new)
    pred = np.clip(best_model.predict(X_new_scaled)[0], 0, 100)
    
    scenario_results.append({'Scenario': label, 'Predicted Recovery (%)': f"{pred:.1f}"})
    print(f"  {label:<50}  →  {pred:.1f}%")

print("\n✓ Reducing feed Cr₂O₃ from 18% → 15% shows largest single-variable gain")
print("✓ Optimal combination reaches 67.9% vs 58.4% base (+9.5 pp improvement)")
```


================================================================================
WHAT-IF SCENARIO ANALYSIS
================================================================================

Using Linear Regression for predictions:

  Base (Run 3 actual)                                 →  58.4%
  U/F Split → 16%                                     →  60.9%
  U/F Split → 18%                                     →  62.5%
  Feed PGM → 6.0 g/t                                  →  55.4%
  Feed Cr₂O₃ → 15%                                    →  66.7%
  Optimal: U/F=18%, PGM=6.0, Cr₂O₃=15%                →  67.9%

✓ Reducing feed Cr₂O₃ from 18% → 15% shows largest single-variable gain
✓ Optimal combination reaches 67.9% vs 58.4% base (+9.5 pp improvement)

```
# Visualize what-if scenarios
scenario_df = pd.DataFrame(scenario_results)
scenario_df['Value'] = scenario_df['Predicted Recovery (%)'].str.rstrip('%').astype(float)

fig, ax = plt.subplots(figsize=(12, 6))
colors = ['gray' if i == 0 else ('gold' if 'Optimal' in s else 'steelblue') 
          for i, s in enumerate(scenario_df['Scenario'])]

bars = ax.barh(scenario_df['Scenario'], scenario_df['Value'], color=colors, alpha=0.8, edgecolor='black')

# Add value labels
for bar, val in zip(bars, scenario_df['Value']):
    ax.text(bar.get_width() + 0.5, bar.get_y() + bar.get_height()/2, 
            f'{val:.1f}%', va='center', fontweight='bold', fontsize=11)

ax.set_xlabel('Predicted PGM+Au Recovery (%)', fontsize=12)
ax.set_title('What-If Scenario Analysis — Recovery Predictions', 
             fontsize=14, fontweight='bold', pad=20)
ax.set_xlim(0, max(scenario_df['Value']) * 1.15)
ax.invert_yaxis()
ax.grid(axis='x', alpha=0.3)

plt.tight_layout()
plt.show()
```

```
# Final summary visualization
fig = plt.figure(figsize=(16, 10))
gs = fig.add_gridspec(3, 3, hspace=0.4, wspace=0.3)

# 1. Model RMSE comparison
ax1 = fig.add_subplot(gs[0, :])
model_names = list(rec_results.keys())
rmse_rec = [rec_results[m]['rmse'] for m in model_names]
rmse_grade = [grade_results[m]['rmse']/10 for m in model_names]  # scaled for same axis

x = np.arange(len(model_names))
width = 0.35
ax1.bar(x - width/2, rmse_rec, width, label='Recovery RMSE (pp)', color='steelblue', alpha=0.8)
ax1.bar(x + width/2, rmse_grade, width, label='Grade RMSE ÷10 (g/t)', color='orange', alpha=0.8)
ax1.set_ylabel('RMSE', fontsize=11)
ax1.set_title('Model Comparison — LOOCV Performance', fontsize=13, fontweight='bold')
ax1.set_xticks(x)
ax1.set_xticklabels(model_names, fontsize=9)
ax1.legend()
ax1.grid(axis='y', alpha=0.3)

# 2. Stream-level actual vs predicted
ax2 = fig.add_subplot(gs[1, 0])
ax2.scatter(y_str, y_str_pred, alpha=0.6, s=50)
lim = [y_str.min()-20, y_str.max()+20]
ax2.plot(lim, lim, '--', color='gray')
ax2.set_xlabel('Actual Grade (g/t)', fontsize=10)
ax2.set_ylabel('Predicted Grade (g/t)', fontsize=10)
ax2.set_title(f'Stream-Level\nR²={str_r2:.3f}', fontsize=11, fontweight='bold')
ax2.grid(alpha=0.3)

# 3. Assay-level actual vs predicted
ax3 = fig.add_subplot(gs[1, 1])
ax3.scatter(y_asy, y_asy_pred, alpha=0.6, s=50, color='orange')
lim_asy = [y_asy.min()-20, y_asy.max()+20]
ax3.plot(lim_asy, lim_asy, '--', color='gray')
ax3.set_xlabel('Actual PGM (g/t)', fontsize=10)
ax3.set_ylabel('Predicted PGM (g/t)', fontsize=10)
ax3.set_title(f'Assay-Level\nR²={asy_r2:.3f} ★', fontsize=11, fontweight='bold')
ax3.grid(alpha=0.3)

# 4. Grade-Recovery tradeoff
ax4 = fig.add_subplot(gs[1, 2])
ax4.scatter(y_rec, y_grade, s=150, c=['gold', 'green', 'red'], 
            edgecolors='black', linewidths=2, zorder=5)
for i, rid in enumerate(run_ids):
    ax4.annotate(f'Run {rid}', (y_rec[i], y_grade[i]), 
                xytext=(5, 5), textcoords='offset points', fontsize=9)
ax4.set_xlabel('Recovery (%)', fontsize=10)
ax4.set_ylabel('Grade (g/t)', fontsize=10)
ax4.set_title('Grade–Recovery\nTrade-off', fontsize=11, fontweight='bold')
ax4.grid(alpha=0.3)

# 5. Feature correlations (top 5 for recovery)
ax5 = fig.add_subplot(gs[2, :])
top_features = corr_df.head(5)
colors_corr = ['green' if r > 0 else 'red' for r in top_features['r_Recovery']]
ax5.barh(top_features['Feature'], top_features['r_Recovery'], color=colors_corr, alpha=0.7)
ax5.axvline(0, color='black', linewidth=0.8)
ax5.set_xlabel('Pearson r', fontsize=11)
ax5.set_title('Top 5 Features — Recovery Correlation', fontsize=13, fontweight='bold')
ax5.set_xlim(-1.1, 1.1)
ax5.grid(axis='x', alpha=0.3)

plt.suptitle('UG2 Flotation ML Pipeline — Summary Results', 
             fontsize=16, fontweight='bold', y=0.98)
plt.show()

print("\n" + "="*80)
print("PIPELINE EXECUTION COMPLETE")
print("="*80)
print("\n✓ All 6 steps executed successfully")
print("✓ Best result: Assay-level model (R² = 0.95)")
print("✓ Ready for Phase 1: Collect 30–50 more runs")
```


================================================================================
PIPELINE EXECUTION COMPLETE
================================================================================

✓ All 6 steps executed successfully
✓ Best result: Assay-level model (R² = 0.95)
✓ Ready for Phase 1: Collect 30–50 more runs

File: random_forest.ipynb
```
# Importing ibraries
import numpy as np
import pandas as pd
import matplotlib.pyplot as plt
from sklearn.ensemble import RandomForestClassifier, RandomForestRegressor
from sklearn.datasets import make_classification
from sklearn.model_selection import train_test_split
from sklearn.metrics import accuracy_score, mean_squared_error
```

```
# Generating a dataset with 1000 samples and 5 features
x, y = make_classification(n_samples=1000, n_features=5, random_state=42)
```

```
# Spliting into training and testing sets
x_train, x_test, y_train, y_test = train_test_split(x, y, test_size=0.2, random_state=42)
```

```
# Initializing the model with 100 decision trees
rf_classifier = RandomForestClassifier(n_estimators=100, random_state=42)
```

```
# Training the model
rf_classifier.fit(x_train, y_train)
# Making predictions
y_pred = rf_classifier.predict(x_test)
# Evaluating accuracy
accuracy = accuracy_score(y_test, y_pred)
print(f"Model Accuracy: {accuracy:.2f}")
```

Model Accuracy: 0.89

```
importances = rf_classifier.feature_importances_
feature_names = [f"Feature {i}" for i in range(x.shape[1])]
```

```
# Sorting feature importance values
sorted_indices = np.argsort(importances)[::-1]
# Ploting feature importance
plt.figure(figsize=(8,5))
plt.bar(range(x.shape[1]), importances[sorted_indices], align='center')
plt.xticks(range(x.shape[1]), np.array(feature_names)[sorted_indices])
plt.xlabel("Feature")
plt.ylabel("Importance")
plt.title("Feature Importance in Random Forest")
plt.show()
```

```
# Generating synthetic regression data
X_reg = np.random.rand(1000, 5)  # 1000 samples, 5 features
y_reg = np.random.rand(1000) * 100  # Target variable with values between 0-100
```

```
# Spliting the dataset
X_train_reg, X_test_reg, y_train_reg, y_test_reg = train_test_split(X_reg, y_reg, test_size=0.2, random_state=42)
# Training a Random Forest Regressor
rf_regressor = RandomForestRegressor(n_estimators=100, random_state=42)
rf_regressor.fit(X_train_reg, y_train_reg)
# Making predictions
y_pred_reg = rf_regressor.predict(X_test_reg)
# Evaluating model performance
mse = mean_squared_error(y_test_reg, y_pred_reg)
print(f"Mean Squared Error: {mse:.2f}")
```

Mean Squared Error: 876.83
